Repository: JonasGebert/Bachelorprojekt

# Bachelorprojekt — Entwicklung eines Versuchs zum Thema Metallguss für das FtT-Labor

**S26 · PRODT P01 · HAW Hamburg · Betreuer: Prof. Dr.-Ing. Dietmar Pähler · GPM: Prof. Dr. Birgit Koeppen · Abgabe: 05.10.2026**

Dieses Repository ist gleichzeitig ein **Git-Repository** und ein **Obsidian-Vault**. Es enthält die gesamte Projektdokumentation: fachlichen Inhalt, Projektmanagement nach Scrum und die Wissensbasis.

---

## Schnellstart

```bash
git clone <repo-url>
cd Bachelorprojekt
```

### 1. Obsidian einrichten

1. [Obsidian](https://obsidian.md) installieren — **Version 1.9 oder neuer**, ältere Versionen kennen die Bases-Funktion nicht.
2. *Ordner als Vault öffnen* → diesen Ordner wählen.
3. `Dashboard.md` öffnen. Das ist der Einstiegspunkt.

**Mehr ist nicht nötig.** Die gesamte Vault-Konfiguration liegt versioniert im Ordner `.obsidian/` und kommt mit dem Clone mit: aktivierte Kern-Funktionen (Bases, Vorlagen, Graph, Links), der Vorlagenordner `00_Meta/Vorlagen` und der Anhang-Ordner `90_Assets`. Es muss nichts von Hand eingestellt werden.

| Datei | steuert |
|---|---|
| `.obsidian/core-plugins.json` | welche Kern-Funktionen aktiv sind |
| `.obsidian/templates.json` | Vorlagenordner |
| `.obsidian/daily-notes.json` | Tagesnotizen → `70_Journal/Tagesnotizen/` |
| `.obsidian/app.json` | Anhang-Ordner, Linkformat |

Nur `.obsidian/workspace.json` (die persönliche Fensteranordnung) ist bewusst von Git ausgenommen.

> Falls doch mal etwas nicht greift: In den Einstellungen gibt es ein Suchfeld — dort nach *Vorlagen* oder *Bases* suchen. Die Menübezeichnungen unterscheiden sich je nach Sprache und Obsidian-Version, die Suche findet sie zuverlässig.

> Ohne Bases funktioniert der Vault weiterhin, es fehlen lediglich die Tabellen- und Kartenansichten. Alle Inhalte bleiben als reines Markdown lesbar, auch in VS Code oder auf GitHub.

### 2. Als Projekt in Claude Cowork anlegen

1. Cowork öffnen → neues Projekt anlegen.
2. Als Arbeitsordner diesen geklonten Ordner auswählen.
3. `CLAUDE.md` im Wurzelverzeichnis wird automatisch gelesen und enthält alle Arbeitsanweisungen — Struktur, Konventionen und die wiederkehrenden Arbeitsabläufe.
4. Direkt einsatzbereite Aufträge:
   - „Was haben wir noch zu tun?"
   - „Erstelle mir den Sprint Backlog für Sprint 2"
   - „Erstelle den Statusbericht für Sprint 1"
   - „Lege eine Aufgabe für die Beschaffung des Thermoelements an"
   - „Dokumentiere den Vorversuch V-F1"
   - „Leere die Inbox"

### 3. Dashboard auf GitHub Pages aktivieren

Einmalig, ~2 Minuten:

1. Repository → **Settings → Pages** → *Source* auf **GitHub Actions** stellen.
2. Einmal auf `main` pushen. Die Action `Dashboard bauen und veröffentlichen` läuft an.
3. Die Seite liegt danach unter `https://<user>.github.io/<repo>/`.

Ab dann wird die Seite bei **jedem Push** neu gebaut, der `20_Backlog/`, `10_Projektmanagement/`, `60_Register/` oder `tools/` berührt — Latenz rund eine Minute.

Lokale Vorschau ohne GitHub:

```bash
pip install pyyaml
python3 tools/build_dashboard.py
python3 -m http.server -d _site 8000    # → http://localhost:8000
```

> Das Dashboard ist ein **Betrachter, keine Datenquelle.** Es liest nur das YAML-Frontmatter und schreibt nie zurück. Ein Klick auf eine Karte öffnet die zugehörige Markdown-Datei auf GitHub — dort wird geändert, und der nächste Build zieht nach. So gibt es keine zweite Wahrheit neben dem Vault.

---

## Öffentliches Repository — was das bedeutet

Dieses Repository ist öffentlich einsehbar. Zwei Regeln folgen daraus:

1. **Keine personenbezogenen Einzelbewertungen.** Das [Team-Management-Barometer](10_Projektmanagement/17_Controlling/Team-Management-Barometer.md) speichert ausschließlich **Mittelwerte**. Einzelwerte werden verdeckt erhoben, im Meeting besprochen und nicht archiviert.
2. **Retrospektiven sachlich halten.** Kritik am Vorgehen, nicht an Personen — und keine Namensnennung bei negativen Punkten.

Kontaktdaten Dritter (z. B. die E-Mail-Adresse des Betreuers in der Original-Aufgabenstellung) stammen aus dem offiziellen Projektaushang der HAW. Wer das nicht öffentlich haben möchte, maskiert sie in `30_Fachprojekt/31_Auftrag/Aufgabenstellung.md`.

---

## Aufbau

```
Dashboard.md              ← Einstiegspunkt
CLAUDE.md                 ← Arbeitsanweisung für den KI-Assistenten
00_Inbox/                 Roherfassung je Person, wird im Weekly verteilt
00_Meta/                  Konventionen, Ordnerstruktur, Vorlagen
10_Projektmanagement/     GPM: Projektauftrag, Team, User Stories, Sprints,
                          Statusberichte, Meetings, Controlling, Kursunterlagen
20_Backlog/               alle Aufgaben als Einzelnotizen + Task Board
30_Fachprojekt/           Auftrag, Konstruktion, Vorversuche, Laborversuch,
                          Arbeitssicherheit, Ergebnisse
40_Wissensbasis/          Fachwissen: Gießverfahren, Formstoffe, Werkstoffe, Gießfehler
50_Quellen/               Literaturverzeichnis Q01–Q25, Normen

File: 40_Wissensbasis/Werkstoffe.md
---
typ: wissen
titel: "Werkstoffauswahl (Gusswerkstoff)"
bereich: bp
tags:
  - wissen
  - werkstoff
erstellt: 2026-07-04
aktualisiert: 2026-08-05
---

# Werkstoffauswahl (Gusswerkstoff)

> Quellen: [Q21]–[Q25] gemäß [[Literatur]]. Schmelzpunkte reiner Metalle = etabliertes Stoffdatenwissen [Fachwissen – Standardtabellenwerk zitieren, z. B. Q1 Anhang].

## ✅ ENTSCHIEDEN (E3, 04.07.2026): Reinzinn

Begründung: Budget unkritisch (F2); Nabertherm-Ofen 5,5 kW verfügbar (E6) → Temperaturreserve; Einstoffsystem → problemloses Recycling durch Folgegruppen; ungiftig; **sichtbare Erstarrungsschwindung** ist für das Zwei-Teile-Didaktikkonzept (E7, Lunkerprovokation) erwünscht — genau der Grund, warum Sn-Bi (schwindungskompensiert) verworfen wurde.

Prozessfenster: T_S = 232 °C; Gießtemperatur Version O ~280 °C, Version F bewusst ~240 °C (→ [[Gussfehler-Provokation]]). Temperaturkontrolle: Thermoelement/Pyrometer (E9, F18).

**Beschaffungshinweis:** Reinzinn ≥ 99,9 % (bleifrei) beschaffen, z. B. [Q23][Q24]; kein Lötzinn (Flussmittelkern, Legierungszusätze!).

---

## Archiv: ursprüngliche Auswahlanalyse (Kochplatten-Randbedingung, überholt durch E6)

Ursprüngliche Anforderung: Erschmelzen auf **einfacher Kochplatte** (A5) → Obergrenze Gießtemperatur ~250–300 °C. Mit dem Nabertherm-Ofen entfällt diese Grenze; die Werkstoffanforderung „niedrigschmelzend" (A5) bleibt durch Reinzinn erfüllt. Abweichung dokumentiert in E6.

## Kandidaten

| Werkstoff | Schmelzpunkt/-bereich | Gießtemp. (ca.) | Kosten | Arbeitsschutz | Bewertung |
|---|---|---|---|---|---|
| Reinzinn Sn | 232 °C | 260–300 °C | hoch (~30–40 €/kg) [prüfen] | unkritisch (bleifrei) | **gut**, grenzwertig für Kochplatte |
| Sn-Bi eutektisch (Bi57Sn43) | 138 °C [Q21][Q22] | 170–200 °C | mittel–hoch | unkritisch | **sehr gut**: große Sicherheitsreserve |
| Sn-Bi untereutektisch (z. B. Sn60Bi40) | ~138–170 °C Bereich [Q22] | ~200 °C | mittel–hoch | unkritisch | gut |
| Woodsches Metall | ~70 °C | ~100 °C | hoch | **Cadmium → toxisch, ausgeschlossen** | nein |
| Field'sches Metall (Bi-In-Sn) | ~62 °C | ~90 °C | sehr hoch (Indium) | unkritisch | nein (Kosten) |
| Blei/Pb-Legierungen | 327 °C | 380 °C | gering | **toxisch für Lehrbetrieb, ausgeschlossen** | nein |
| Zamak (Zn-Al) | ~380–390 °C | 420–440 °C | gering | Zinkdampf | nein: Kochplatte unzureichend |
| Al-Legierungen | ~660 °C | 700–750 °C | gering | hohe Temp. | nein (A5 verletzt) |

## Analyse Sn-Bi

Bi-Sn-Legierungen schmelzen je nach Zusammensetzung zwischen 138 °C und ca. 170 °C [Q22]. Besonderheit: Bismut **dehnt sich beim Erstarren aus**; in Sn-Bi-Legierungen kompensiert das die Schwindung teilweise → scharfe Konturabbildung, geringe Lunkerneigung [Q21 – für Bericht Primärquelle nachtragen]. Das ist didaktisch ein Nachteil für das Thema „Schwindung erleben", aber ein Vorteil für Prozesssicherheit.

Reines Zinn ist auf Haushaltsherd gießbar (Praxisindiz [Q25]), liegt aber mit T_Gieß ≈ 280 °C nahe der Kochplattengrenze.

## Bewertung und Empfehlungsrichtung

**Zielkonflikt:** Prozesssicherheit + niedrige Temperatur (→ Sn-Bi) vs. Kosten bei ~4 Studierendengruppen und Materialkreislauf (Bi ist teuer, aber Recycling minimiert Bedarf) vs. didaktischer Wert sichtbarer Schwindung (→ Sn).

Empfehlung [vorläufig, durch Vorversuch V-W1 zu bestätigen]: **Sn-Bi nahe Eutektikum** als Primärkandidat, Reinzinn als Referenz mitprüfen. Benötigte Menge = f(Bauteilvolumen + Gießsystem) → Berechnung nach Bauteilentwurf.

## Vorversuch V-W1 (Checkliste, aktualisiert für Ofen + Reinzinn)

- [ ] Nabertherm-Ofen: Typenschild dokumentieren (F15); Aufheizkurve auf 300 °C aufnehmen
- [ ] Aufschmelzzeit für Versuchsmenge (~1 kg Sn im Tiegel) messen → Taktung im 3-h-Fenster; Ofen ggf. vor Versuchsbeginn starten
- [ ] Temperaturmessung validieren: Thermoelement vs. Pyrometer an derselben Schmelze (Emissionsgradproblem quantifizieren → E9)
- [ ] Probeguss: Formfüllung bei 240 °C vs. 280 °C (Datenbasis für Kaltlauf-Provokation V-G2)
- [ ] Recyclingzyklen: Oxid-/Krätzeverlust nach n Zyklen wiegen → Nachkaufbedarf pro Semester abschätzen
- [ ] Tiegel- und Handlingkonzept festlegen (Zange, Handschuhe, Gießweg)
